Repository: Realdiamond/GlazionStudio

# GlazionStudio

**AI for Ceramics & Pottery**

GlazionStudio is an AI-powered assistant designed for ceramic artists,
potters, researchers, and hobbyists. It simplifies glaze exploration by
offering quick, reliable, and intelligent tools that cut through
trial-and-error and provide direct insights.

------------------------------------------------------------------------

## 🌟 Phase One Scope (MVP)

Phase One focuses on delivering the **core Q&A system** with a curated
ceramic knowledge base, plus early recipe-to-image generation.

### ✅ Delivered in Phase One (MVP):

-   **AI-Powered Q&A Chat**: Ask natural language questions about glaze
    recipes, materials, techniques, and chemistry.\
-   **Recipe-to-Image Generation**: Visualize glaze outcomes from
    written recipes using a small curated dataset.\
-   **Responsive Frontend**: Built with React + Vite + TypeScript +
    Tailwind for desktop and mobile.\
-   **Backend Architecture**: ASP.NET Core Web API + Qdrant for semantic
    search and retrieval.\
-   **Dataset Foundation**: Scraped and curated ceramic glossary,
    recipes, and materials stored in structured JSON and embeddings.

### 🚀 Post-MVP Additions (Still Phase One):

-   **Image Upload**: Match glaze photos to similar recipes.\
-   **Image-to-Recipe Matching**: AI-powered visual similarity search.\
-   **Expanded Dataset**: More recipes and glaze data for improved
    accuracy.\
-   **Interface Refinement**: Funder/demo-ready UI polish.

------------------------------------------------------------------------

## 🛠️ Tech Stack

**Frontend**: React, Vite, TypeScript, Tailwind CSS\
**Backend**: ASP.NET Core Web API, Qdrant (vector database)\
**AI**: OpenAI embeddings (e.g., `text-embedding-3-large`) for semantic
search\
**Dataset**: Custom-curated ceramic glossary & recipes (JSON-based,
expandable to SQL)

------------------------------------------------------------------------

## 📅 Phase One Timeline

-   **Weeks 1--3**: Frontend & backend setup, embedding system, Q&A
    flow\
-   **Weeks 4--5**: Recipe-to-image generation demo with small dataset\
-   **Weeks 6--7**: UI polish, QA, final demo-ready version

------------------------------------------------------------------------

## 🔮 Future Phases

Beyond Phase One, GlazionStudio will expand into:\
- **Full Image-to-Recipe Search** with CLIP embeddings\
- **Chemistry Dashboard** (UMF analysis, comparisons, substitutions)\
- **Interactive Glaze Builder** (create new recipes step-by-step)\
- **AI Co-Pilot Assistant** for guided glaze development\
- **User Accounts** with saved history and personalization\
- **Admin Dashboard** for moderation and analytics

------------------------------------------------------------------------

## 👨‍💻 Built By

**RealDiamond Digitals**\
\> We craft modern solutions in AI, web development, WordPress, SEO, and digital tools. Our mission is simple: help businesses grow online while expanding into new digital services as we scale.

-   🌐 Website: [Coming Soon](https://github.com/Realdiamond/GlazionStudio)
-   📧 Email: [realdiamonddigital@gmail.com](mailto:realdiamonddigital@gmail.com)
-   📱 Phone: +234 813 846 2476
-   🐦 Twitter: [Realdiamond Digital](https://x.com/RDiamondDigital)
-   📷 Instagram: [RealDiamond Digital](https://www.instagram.com/realdiamond_digital/)

File: src/data/materials.json (part 1 of 12)
[
  {
    "name": "#1 Q-Rok",
    "oxideAnalysis": {
      "SiO2": 98
    },
    "loi": 0.5
  },
  {
    "name": "#11 Clay",
    "oxideAnalysis": {
      "CaO": 1.2,
      "K2O": 4,
      "MgO": 0.6,
      "Na2O": 0.3,
      "SiO2": 51.2,
      "TiO2": 1,
      "Al2O3": 33.54,
      "Fe2O3": 1.1
    },
    "loi": 9.18
  },
  {
    "name": "#149 Clay",
    "oxideAnalysis": {
      "CaO": 0.4,
      "K2O": 2.1,
      "MgO": 0.8,
      "Na2O": 0.4,
      "SiO2": 54.05,
      "TiO2": 1.1,
      "Al2O3": 29.87,
      "Fe2O3": 0.89
    },
    "loi": 10.39
  },
  {
    "name": "#22 Clay",
    "oxideAnalysis": {
      "CaO": 0.4,
      "K2O": 2.6,
      "MgO": 0.5,
      "Na2O": 0.5,
      "SiO2": 52.51,
      "TiO2": 1.4,
      "Al2O3": 31.67,
      "Fe2O3": 1.2
    },
    "loi": 9.22
  },
  {
    "name": "#2280 Clay",
    "oxideAnalysis": {
      "CaO": 0.4,
      "K2O": 1,
      "MgO": 0.1,
      "Na2O": 0.2,
      "SiO2": 70.57,
      "TiO2": 1.2,
      "Al2O3": 18.22,
      "Fe2O3": 2.11
    },
    "loi": 6.21
  },
  {
    "name": "1 2 3 Ball Clay",
    "oxideAnalysis": {},
    "loi": 0
  },
  {
    "name": "1048 Frit",
    "oxideAnalysis": {
      "CaO": 1.07,
      "K2O": 7.87,
      "MgO": 0.07,
      "B2O3": 17.39,
      "Na2O": 11.19,
      "SiO2": 39.64,
      "Al2O3": 22.77
    },
    "loi": 0
  },
  {
    "name": "13 Clay",
    "oxideAnalysis": {
      "CaO": 0.3,
      "K2O": 1.8,
      "MgO": 0.4,
      "Na2O": 0.1,
      "SiO2": 53.6,
      "TiO2": 1.4,
      "Al2O3": 29.5,
      "Fe2O3": 3.3
    },
    "loi": 9.6
  },
  {
    "name": "1433 Kaolin",
    "oxideAnalysis": {
      "CaO": 0.5,
      "SiO2": 44,
      "TiO2": 1,
      "Al2O3": 39,
      "Fe2O3": 1
    },
    "loi": 13.25
  },
  {
    "name": "1434 Kaolin",
    "oxideAnalysis": {
      "CaO": 0.5,
      "SiO2": 44,
      "TiO2": 1,
      "Al2O3": 40,
      "Fe2O3": 0.5
    },
    "loi": 0
  },
  {
    "name": "1479 Kaolin",
    "oxideAnalysis": {
      "CaO": 0.25,
      "SiO2": 44.5,
      "TiO2": 0.5,
      "Al2O3": 39.5,
      "Fe2O3": 0.75
    },
    "loi": 0
  },
  {
    "name": "14R969 Brown Stain",
    "oxideAnalysis": {},
    "loi": 0
  },
  {
    "name": "1D Sandy Stoneware",
    "oxideAnalysis": {
      "CaO": 0.13,
      "K2O": 2.64,
      "MgO": 0.38,
      "MnO": 0.01,
      "Na2O": 0.16,
      "P2O5": 0.02,
      "SiO2": 75.38,
      "TiO2": 0.6,
      "Al2O3": 14.66,
      "Fe2O3": 1.02
    },
    "loi": 5.67
  },
  {
    "name": "261-F Feldspar",
    "oxideAnalysis": {
      "CaO": 0.63,
      "K2O": 10.9,
      "MgO": 0.01,
      "Na2O": 2.42,
      "SiO2": 68.5,
      "Al2O3": 17.3,
      "Fe2O3": 0.08
    },
    "loi": 0.1
  },
  {
    "name": "28 Clay",
    "oxideAnalysis": {
      "CaO": 0.2,
      "K2O": 1.4,
      "MgO": 0.2,
      "Na2O": 0.1,
      "SiO2": 66.2,
      "TiO2": 1.9,
      "Al2O3": 21.5,
      "Fe2O3": 1.4
    },
    "loi": 7.1
  },
  {
    "name": "3380 Ball Clay",
    "oxideAnalysis": {},
    "loi": 0
  },
  {
    "name": "37080 Alkaliborsilikaat",
    "oxideAnalysis": {
      "CaO": 1.56,
      "MgO": 2.24,
      "B2O3": 11.61,
      "Na2O": 12.07,
      "SiO2": 66.85,
      "Al2O3": 5.67
    },
    "loi": 0
  },
  {
    "name": "372 Kaolin",
    "oxideAnalysis": {
      "CaO": 0.01,
      "K2O": 1.2,
      "MgO": 0.4,
      "Na2O": 0.3,
      "SiO2": 47.4,
      "Al2O3": 38.1,
      "Fe2O3": 0.6
    },
    "loi": 11.7
  },
  {
    "name": "38 Kaolin",
    "oxideAnalysis": {
      "K2O": 0.1,
      "Na2O": 0.1,
      "SiO2": 45,
      "TiO2": 0.73,
      "Al2O3": 40,
      "Fe2O3": 0.34
    },
    "loi": 0
  },
  {
    "name": "3B Clay",
    "oxideAnalysis": {
      "CaO": 0.24,
      "K2O": 2.7,
      "MgO": 0.6,
      "MnO": 0.01,
      "Na2O": 0.1,
      "P2O5": 0.02,
      "SiO2": 67.8,
      "TiO2": 0.7,
      "Al2O3": 17.7,
      "Fe2O3": 1.3
    },
    "loi": 6.5
  },
  {
    "name": "3C White Ball Clay",
    "oxideAnalysis": {
      "CaO": 0.64,
      "K2O": 1.2,
      "MgO": 0.58,
      "MnO": 0.01,
      "Na2O": 0.05,
      "P2O5": 0.15,
      "SiO2": 55.1,
      "TiO2": 0.98,
      "Al2O3": 23.5,
      "Fe2O3": 1.2
    },
    "loi": 16.4
  },
  {
    "name": "3D Clay",
    "oxideAnalysis": {
      "BaO": 0.4,
      "CaO": 0.2,
      "K2O": 2.6,
      "MgO": 0.5,
      "Na2O": 0.1,
      "SiO2": 71.5,
      "TiO2": 0.6,
      "Al2O3": 16.3,
      "Fe2O3": 1.1
    },
    "loi": 6.6
  },
  {
    "name": "4-C Clay",
    "oxideAnalysis": {
      "CaO": 0.26,
      "K2O": 0.51,
      "MgO": 0.22,
      "Na2O": 0.16,
      "P2O5": 0.12,
      "SiO2": 58.64,
      "TiO2": 1.27,
      "Al2O3": 25.29,
      "Fe2O3": 1.26
    },
    "loi": 12.28
  },
  {
    "name": "4392 Rosa Blanca",
    "oxideAnalysis": {
      "CaO": 1.28,
      "K2O": 0.04,
      "MgO": 22.17,
      "Na2O": 0.03,
      "SiO2": 54.45,
      "Al2O3": 5.56,
      "Fe2O3": 0.43
    },
    "loi": 15.6
  },
  {
    "name": "44-B Ball Clay",
    "oxideAnalysis": {
      "CaO": 0.12,
      "K2O": 0.88,
      "MgO": 0.23,
      "Na2O": 0.09,
      "SiO2": 60,
      "TiO2": 1.53,
      "Al2O3": 25.8,
      "Fe2O3": 1.03
    },
    "loi": 10.1
  },
  {
    "name": "49'er Ball Clay",
    "oxideAnalysis": {
      "CaO": 0.05,
      "K2O": 1.21,
      "MgO": 0.15,
      "Na2O": 0.06,
      "SiO2": 61.33,
      "TiO2": 1.51,
      "Al2O3": 24.05,
      "Fe2O3": 1.84
    },
    "loi": 9.8
  },
  {
    "name": "5-S Ball Clay",
    "oxideAnalysis": {
      "CaO": 0.04,
      "K2O": 0.8,
      "MgO": 0.18,
      "Na2O": 0.12,
      "SiO2": 57.4,
      "TiO2": 1.58,
      "Al2O3": 28.6,
      "Fe2O3": 0.98
    },
    "loi": 9.6
  },
  {
    "name": "54-S Ball Clay",
    "oxideAnalysis": {
      "CaO": 0.12,
      "K2O": 0.83,
      "MgO": 0.27,
      "Na2O": 0.05,
      "SiO2": 60,
      "TiO2": 1.88,
      "Al2O3": 25.45,
      "Fe2O3": 1.06
    },
    "loi": 9.8
  },
  {
    "name": "56-S Ball Clay",
    "oxideAnalysis": {
      "CaO": 0.04,
      "K2O": 0.7,
      "MgO": 0.25,
      "Na2O": 0.09,
      "SiO2": 62.1,
      "TiO2": 1.88,
      "Al2O3": 23.5,
      "Fe2O3": 1.07
    },
    "loi": 9.82
  },
  {
    "name": "600 Kaolin",
    "oxideAnalysis": {
      "CaO": 0.41,
      "MgO": 0.52,
      "Na2O": 0.03,
      "SiO2": 44.77,
      "TiO2": 1.34,
      "Al2O3": 39.14,
      "Fe2O3": 0.3
    },
    "loi": 13.49
  },
  {
    "name": "609 Kaolin",
    "oxideAnalysis": {
      "CaO": 0.15,
      "K2O": 0.1,
      "MgO": 0.2,
      "Na2O": 0.14,
      "SiO2": 46.95,
      "TiO2": 0.18,
      "Al2O3": 36.75,
      "Fe2O3": 0.8
    },
    "loi": 14.95
  },
  {
    "name": "66-s Clay",
    "oxideAnalysis": {
      "CaO": 0.2,
      "K2O": 1.19,
      "MgO": 0.8,
      "Na2O": 0.6,
      "SiO2": 65.33,
      "TiO2": 0.7,
      "Al2O3": 21.48,
      "Fe2O3": 1.1
    },
    "loi": 8.59
  },
  {
    "name": "73 Clay",
    "oxideAnalysis": {
      "CaO": 0.3,
      "K2O": 1.8,
      "MgO": 0.4,
      "Na2O": 0.1,
      "SiO2": 53.6,
      "TiO2": 1.4,
      "Al2O3": 29.5,
      "Fe2O3": 3.3
    },
    "loi": 9.6
  },
  {
    "name": "95 Magnesite",
    "oxideAnalysis": {
      "CaO": 1.4,
      "MgO": 95.9,
      "SiO2": 1.6,
      "Al2O3": 0.5,
      "Fe2O3": 0.6
    },
    "loi": 0
  },
  {
    "name": "98 Mix",
    "oxideAnalysis": {
      "CaO": 0.7,
      "K2O": 3,
      "MgO": 1,
      "Na2O": 2.2,
      "P2O5": 0.1,
      "SiO2": 69.3,
      "TiO2": 0.6,
      "Al2O3": 13.9,
      "Fe2O3": 2.8
    },
    "loi": 5.2
  },
  {
    "name": "A B Abuja Clay",
    "oxideAnalysis": {
      "CaO": 0.91,
      "K2O": 2.87,
      "MgO": 1.66,
      "Na2O": 0.76,
      "SiO2": 55.4,
      "TiO2": 0.95,
      "Al2O3": 21.31,
      "Fe2O3": 7.77
    },
    "loi": 8.36
  },
  {
    "name": "A Clay",
    "oxideAnalysis": {
      "CaO": 0.03,
      "K2O": 0.37,
      "MgO": 0.07,
      "Na2O": 0.05,
      "SiO2": 52.57,
      "TiO2": 0.55,
      "Al2O3": 32.74,
      "Fe2O3": 1.13
    },
    "loi": 10.4
  },
  {
    "name": "A Feldspar",
    "oxideAnalysis": {
      "CaO": 0.13,
      "K2O": 11.77,
      "MgO": 0.03,
      "Li2O": 0.2,
      "Na2O": 2.7,
      "SiO2": 67.06,
      "TiO2": 0.01,
      "Al2O3": 17.83,
      "Fe2O3": 0.13
    },
    "loi": 0.34
  },
  {
    "name": "A Kaolin",
    "oxideAnalysis": {
      "CaO": 0.05,
      "K2O": 1.68,
      "MgO": 0.25,
      "Na2O": 0.07,
      "SiO2": 55.63,
      "TiO2": 0.01,
      "Al2O3": 42.06,
      "Fe2O3": 0.26
    },
    "loi": 0
  },
  {
    "name": "A-3 Feldspar",
    "oxideAnalysis": {
      "CaO": 0.4,
      "K2O": 7.51,
      "Na2O": 4,
      "SiO2": 71.63,
      "Al2O3": 16.3,
      "Fe2O3": 0.07
    },
    "loi": 0.09
  },
  {
    "name": "A1 Ball Clay",
    "oxideAnalysis": {
      "CaO": 0.73,
      "K2O": 0.7,
      "MgO": 0.88,
      "MnO": 0.09,
      "Na2O": 0.05,
      "P2O5": 0.4,
      "SiO2": 59.3,
      "TiO2": 0.8,
      "Al2O3": 18.3,
      "Fe2O3": 4.07
    },
    "loi": 13.6
  },
  {
    "name": "A2 Ball Clay",
    "oxideAnalysis": {
      "CaO": 0.25,
      "K2O": 0.69,
      "MgO": 0.43,
      "MnO": 0.01,
      "Na2O": 0.04,
      "P2O5": 0.03,
      "SiO2": 65.12,
      "TiO2": 0.72,
      "Al2O3": 18.99,
      "Fe2O3": 1.84
    },
    "loi": 10.58
  },
  {
    "name": "A3 Stoneware Clay",
    "oxideAnalysis": {
      "CaO": 0.25,
      "K2O": 2,
      "MgO": 0.65,
      "MnO": 0.01,
      "Na2O": 0.05,
      "P2O5": 0.02,
      "SiO2": 66,
      "TiO2": 0.65,
      "Al2O3": 19.25,
      "Fe2O3": 1.5
    },
    "loi": 8.4
  },
  {
    "name": "ABC Colemanite",
    "oxideAnalysis": {
      "CaO": 29.6,
      "MgO": 0.3,
      "SrO": 1,
      "B2O3": 42.6,
      "Na2O": 0.1,
      "SiO2": 0.6,
      "Al2O3": 0.2,
      "Fe2O3": 0.1
    },
    "loi": 25.5
  },
  {
    "name": "Acti-Gel 208",
    "oxideAnalysis": {},
    "loi": 0
  },
  {
    "name": "Acumer Dispersant Polymer",
    "oxideAnalysis": {},
    "loi": 0
  },
  {
    "name": "AD Enamel",
    "oxideAnalysis": {
      "CaO": 0.3,
      "K2O": 0.2,
      "MgO": 0.3,
      "Na2O": 0.3,
      "SiO2": 55.3,
      "TiO2": 1.5,
      "Al2O3": 30.1,
      "Fe2O3": 1.5
    },
    "loi": 10.5
  },
  {
    "name": "Additive 'A'",
    "oxideAnalysis": {},
    "loi": 0
  },
  {
    "name": "Ajax P Kaolin",
    "oxideAnalysis": {
      "CaO": 0.05,
      "MgO": 0.3,
      "Na2O": 0.3,
      "SiO2": 45.3,
      "TiO2": 1.4,
      "Al2O3": 38.4,
      "Fe2O3": 0.3
    },
    "loi": 13.9
  },
  {
    "name": "Ajax SC Clay",
    "oxideAnalysis": {
      "CaO": 0.05,
      "K2O": 0.09,
      "MgO": 0.23,
      "Na2O": 0.25,
      "SiO2": 53.36,
      "TiO2": 1.54,
      "Al2O3": 44.04,
      "Fe2O3": 0.44
    },
    "loi": 0
  },
  {
    "name": "Akako",
    "oxideAnalysis": {
      "CaO": 3.68,
      "K2O": 1.85,
      "MgO": 1.57,
      "MnO": 0.12,
      "Na2O": 2.05,
      "P2O5": 0.16,
      "SiO2": 65.51,
      "TiO2": 0.64,
      "Al2O3": 13.61,
      "Fe2O3": 6.47
    },
    "loi": 4.35
  },
  {
    "name": "Albagel Bentonite",
    "oxideAnalysis": {
      "CaO": 2.5,
      "K2O": 0.03,
      "MgO": 3.75,
      "Na2O": 3.75,
      "SiO2": 60,
      "TiO2": 0.15,
      "Al2O3": 21,
      "Fe2O3": 0.65
    },
    "loi": 0
  },
  {
    "name": "Albany Slip",
    "oxideAnalysis": {
      "CaO": 5.81,
      "K2O": 3.2,
      "MgO": 2.71,
      "Na2O": 0.8,
      "SiO2": 57.82,
      "TiO2": 0.4,
      "Al2O3": 14.63,
      "Fe2O3": 5.21
    },
    "loi": 9.41
  },
  {
    "name": "Alberta Slip",
    "oxideAnalysis": {
      "CaO": 5.9,
      "K2O": 3.5,
      "MgO": 3.9,
      "Na2O": 2.2,
      "P2O5": 0.1,
      "SiO2": 53.54,
      "TiO2": 0.3,
      "Al2O3": 15.2,
      "Fe2O3": 4.5
    },
    "loi": 9.2
  },
  {
    "name": "Alberta Slip 1000F Roasted",
    "oxideAnalysis": {
      "CaO": 6.4,
      "K2O": 3.8,
      "MgO": 4.2,
      "Na2O": 2.4,
      "SiO2": 58.2,
      "TiO2": 0.3,
      "Al2O3": 16.5,
      "Fe2O3": 4.9
    },
    "loi": 3
  },
  {
    "name": "Alberta Slip 1900F Calcined",
    "oxideAnalysis": {
      "CaO": 6.6,
      "K2O": 3.9,
      "MgO": 4.4,
      "Na2O": 2.5,
      "P2O5": 0.1,
      "SiO2": 60,
      "TiO2": 0.3,
      "Al2O3": 17,
      "Fe2O3": 5
    },
    "loi": 0
  },
  {
    "name": "Albion Form 100",
    "oxideAnalysis": {
      "CaO": 0.04,
      "K2O": 0.28,
      "MgO": 0.05,
      "Na2O": 0.03,
      "SiO2": 45.48,
      "TiO2": 1.45,
      "Al2O3": 38.59,
      "Fe2O3": 0.4
    },
    "loi": 13.69
  },
  {
    "name": "Albion Sperse",
    "oxideAnalysis": {
      "CaO": 0.24,
      "K2O": 0.6,
      "MgO": 0.24,
      "Na2O": 0.56,
      "SiO2": 45.65,
      "TiO2": 0.71,
      "Al2O3": 35.52,
      "Fe2O3": 1.25
    },
    "loi": 15.22
  },
  {
    "name": "Albite and Orthoclase Eutectic",
    "oxideAnalysis": {
      "K2O": 7.1,
      "Na2O": 6.8,
      "SiO2": 67.1,
      "Al2O3": 19
    },
    "loi": 0
  },
  {
    "name": "Alkaliborsilikat F 37025",
    "oxideAnalysis": {
      "B2O3": 20.54,
      "Na2O": 20.33,
      "SiO2": 59.13
    },
    "loi": 0
  },
  {
    "name": "Alkatrol",
    "oxideAnalysis": {
      "K2O": 1.3,
      "Na2O": 1.3,
      "SiO2": 73.1,
      "TiO2": 0.5,
      "Al2O3": 21,
      "Fe2O3": 0.4
    },
    "loi": 2.5
  },
  {
    "name": "Alkatrol G-20041",
    "oxideAnalysis": {
      "K2O": 1.25,
      "Na2O": 1.25,
      "SiO2": 77.3,
      "TiO2": 0.4,
      "Al2O3": 15,
      "Fe2O3": 2.2
    },
    "loi": 2.6
  },
  {
    "name": "Alkatrol W-20031",
    "oxideAnalysis": {
      "K2O": 1.3,
      "Na2O": 1.3,
      "SiO2": 73.09,
      "TiO2": 0.51,
      "Al2O3": 21,
      "Fe2O3": 0.41
    },
    "loi": 2.4
  },
  {
    "name": "Alkatrol W-22535",
    "oxideAnalysis": {
      "K2O": 0.65,
      "Na2O": 0.65,
      "SiO2": 75.9,
      "TiO2": 0.4,
      "Al2O3": 20,
      "Fe2O3": 0.4
    },
    "loi": 2
  },
  {
    "name": "Allen G Kaolin",
    "oxideAnalysis": {
      "CaO": 0.05,
      "K2O": 0.2,
      "MgO": 0.1,
      "Na2O": 0.08,
      "SiO2": 45,
      "TiO2": 1.65,
      "Al2O3": 38.5,
      "Fe2O3": 0.55
    },
    "loi": 13.6
  },
  {
    "name": "Allen Kaolin",
    "oxideAnalysis": {
      "CaO": 0.05,
      "K2O": 0.2,
      "MgO": 0.1,
      "Na2O": 0.08,
      "SiO2": 45,
      "TiO2": 1.65,
      "Al2O3": 38.5,
      "Fe2O3": 0.55
    },
    "loi": 13.6
  },
  {
    "name": "Alumina",
    "oxideAnalysis": {
      "Al2O3": 100
    },
    "loi": 0
  },
  {
    "name": "Alumina Hydrate",
    "oxideAnalysis": {
      "Al2O3": 65.39
    },
    "loi": 34.61
  },
  {
    "name": "Aluminum Nitride",
    "oxideAnalysis": {},
    "loi": 0
  },
  {
    "name": "Amador Clay",
    "oxideAnalysis": {
      "CaO": 0.7,
      "K2O": 0.05,
      "MgO": 0.1,
      "Na2O": 0.05,
      "SiO2": 48.61,
      "TiO2": 1.5,
      "Al2O3": 34.93,
      "Fe2O3": 1.29
    },
    "loi": 12.78
  },
  {
    "name": "Amakusa Stone",
    "oxideAnalysis": {
      "CaO": 0.05,
      "K2O": 2.35,
      "MgO": 0.28,
      "MnO": 0.01,
      "P2O5": 0.01,
      "SiO2": 77.14,
      "TiO2": 0.02,
      "Al2O3": 16.75,
      "Fe2O3": 0.42
    },
    "loi": 2.97
  },
  {
    "name": "Amblygonite",
    "oxideAnalysis": {
      "Li2O": 10.1,
      "P2O5": 48,
      "Al2O3": 24.5
    },
    "loi": 17.4
  },
  {
    "name": "Amical",
    "oxideAnalysis": {},
    "loi": 0
  },
  {
    "name": "Ammonium Hydroxide",
    "oxideAnalysis": {},
    "loi": 0
  },
  {
    "name": "Ammonium Molybdate Tetrahydrate",
    "oxideAnalysis": {
      "MoO3": 81.55
    },
    "loi": 18.44
  },
  {
    "name": "Amorphous Graphite",
    "oxideAnalysis": {},
    "loi": 0
  },
  {
    "name": "Amorphous Silica",
    "oxideAnalysis": {
      "SiO2": 100
    },
    "loi": 0
  },
  {
    "name": "Amtalc-C98",
    "oxideAnalysis": {
      "CaO": 3.5,
      "K2O": 0.3,
      "MgO": 29.5,
      "SiO2": 53.5,
      "TiO2": 0.1,
      "Al2O3": 0.3,
      "Fe2O3": 0.5
    },
    "loi": 12
  },
  {
    "name": "Andafrac",
    "oxideAnalysis": {
      "Na2O": 0.4,
      "SiO2": 63.5,
      "TiO2": 0.4,
      "Al2O3": 32,
      "Fe2O3": 0.7
    },
    "loi": 3
  },
  {
    "name": "Andalusite",
    "oxideAnalysis": {
      "SiO2": 37.1,
      "Al2O3": 62.9
    },
    "loi": 0
  },
  {
    "name": "Andesine",
    "oxideAnalysis": {
      "CaO": 6.99,
      "Na2O": 7.72,
      "SiO2": 59.88,
      "Al2O3": 25.41
    },
    "loi": 0
  },
  {
    "name": "Andesitic Pumice",
    "oxideAnalysis": {
      "CaO": 4.74,
      "K2O": 2.42,
      "MgO": 1.94,
      "Na2O": 2.42,
      "SiO2": 60.56,
      "Al2O3": 17.7,
      "Fe2O3": 3.93
    },
    "loi": 6.29
  },
  {
    "name": "Anglo No. 1 Ball Clay",
    "oxideAnalysis": {
      "CaO": 0.1,
      "K2O": 2.1,
      "MgO": 0.4,
      "Na2O": 0.2,
      "SiO2": 62.4,
      "TiO2": 1.3,
      "Al2O3": 25.1,
      "Fe2O3": 1
    },
    "loi": 7.4
  },
  {
    "name": "Anhydrous Borax",
    "oxideAnalysis": {
      "B2O3": 69.19,
      "Na2O": 30.82
    },
    "loi": 0
  },
  {
    "name": "Anhydrous Sodium Sulfate",
    "oxideAnalysis": {
      "Na2O": 43.7
    },
    "loi": 0
  },
  {
    "name": "Antimonate Of Lead",
    "oxideAnalysis": {
      "PbO": 66.4,
      "Sb2O3": 29.4
    },
    "loi": 4.2
  },
  {
    "name": "Antimony Oxide",
    "oxideAnalysis": {
      "Sb2O3": 100
    },
    "loi": 0
  },
  {
    "name": "Apatite",
    "oxideAnalysis": {
      "CaO": 55.6,
      "P2O5": 42.2
    },
    "loi": 2.2
  },
  {
    "name": "APG Missouri Fireclay",
    "oxideAnalysis": {
      "CaO": 0.35,
      "K2O": 0.5,
      "MgO": 0.35,
      "Na2O": 0.5,
      "SiO2": 52,
      "TiO2": 2,
      "Al2O3": 31,
      "Fe2O3": 2
    },
    "loi": 11
  },
  {
    "name": "Aplite A/3",
    "oxideAnalysis": {
      "CaO": 1.2,
      "K2O": 7,
      "MgO": 0.8,
      "Na2O": 1.4,
      "SiO2": 71,
      "TiO2": 0.28,
      "Al2O3": 16,
      "Fe2O3": 0.7
    },
    "loi": 1.5
  },
  {
    "name": "Applewood Ash",
    "oxideAnalysis": {
      "CaO": 54.14,
      "K2O": 9.01,
      "MgO": 4.2,
      "Na2O": 1.45,
      "P2O5": 3.43,
      "SiO2": 2.06
    },
    "loi": 25.7
  },
  {
    "name": "Aqua Form",
    "oxideAnalysis": {},
    "loi": 0
  },
  {
    "name": "Arcano Kaolin",
    "oxideAnalysis": {
      "CaO": 0.19,
      "K2O": 0.22,
      "MgO": 0.18,
      "Na2O": 0.04,
      "SiO2": 52.1,
      "TiO2": 0.17,
      "Al2O3": 33.8,
      "Fe2O3": 0.35
    },
    "loi": 12.9
  },
  {
    "name": "Arcilla Club de Cazadores (Cuba)",
    "oxideAnalysis": {
      "CaO": 0.85,
      "K2O": 0.34,
      "Na2O": 0.12,
      "SiO2": 80.12,
      "TiO2": 0.45,
      "Al2O3": 11.77,
      "Fe2O3": 1.05
    },
    "loi": 4.3
  },
  {
    "name": "Arcilla de Pontezuelo (Cuba)",
    "oxideAnalysis": {
      "CaO": 0.39,
      "K2O": 2.07,
      "MgO": 0.63,
      "Na2O": 0.37,
      "SiO2": 64.8,
      "TiO2": 0.65,
      "Al2O3": 23.45,
      "Fe2O3": 0.42
    },
    "loi": 6.44
  },
  {
    "name": "Arcilla Revolucion I (Cuba)",
    "oxideAnalysis": {
      "CaO": 1.11,
      "K2O": 1.55,
      "MgO": 1.16,
      "Na2O": 0.8,
      "SiO2": 52.24,
      "TiO2": 0.26,
      "Al2O3": 28.5,
      "Fe2O3": 1.96
    },
    "loi": 10.35
  },
  {
    "name": "Arcilla Revolucion II (Cuba)",
    "oxideAnalysis": {
      "CaO": 1.4,
      "K2O": 1.3,
      "MgO": 2,
      "Na2O": 0.25,
      "SiO2": 48.7,
      "TiO2": 0.71,
      "Al2O3": 31.6,
      "Fe2O3": 3.01
    },
    "loi": 12.3
  },
  {
    "name": "Arcilla Revolucion III (Cuba)",
    "oxideAnalysis": {
      "CaO": 2.2,
      "K2O": 0.2,
      "MgO": 0.9,
      "Na2O": 0.3,
      "SiO2": 57.4,
      "TiO2": 1.1,
      "Al2O3": 23.6,
      "Fe2O3": 4.8
    },
    "loi": 9
  },
  {
    "name": "Arcola Slip",
    "oxideAnalysis": {
      "CaO": 8.4,
      "K2O": 2.1,
      "MgO": 4.2,
      "MnO": 0.1,
      "Na2O": 1.3,
      "P2O5": 0.2,
      "SiO2": 54.92,
      "TiO2": 0.6,
      "Al2O3": 10.4,
      "Fe2O3": 3.8
    },
    "loi": 13
  },
  {
    "name": "Arroyo Slip",
    "oxideAnalysis": {
      "CaO": 3.8,
      "K2O": 3.5,
      "MgO": 3.5,
      "SiO2": 64,
      "TiO2": 0.9,
      "Al2O3": 14.3,
      "Fe2O3": 8.5
    },
    "loi": 0
  },
  {
    "name": "Arsenic Oxide",
    "oxideAnalysis": {
      "As2O3": 100
    },
    "loi": 0
  },
  {
    "name": "Ashinuma",
    "oxideAnalysis": {
      "CaO": 3.68,
      "K2O": 1.85,
      "MgO": 1.57,
      "MnO": 0.12,
      "Na2O": 2.05,
      "P2O5": 0.16,
      "SiO2": 65.51,
      "TiO2": 0.64,
      "Al2O3": 13.61,
      "Fe2O3": 6.47
    },
    "loi": 4.35
  },
  {
    "name": "Attapulgite",
    "oxideAnalysis": {
      "CaO": 2.15,
      "K2O": 1.3,
      "MgO": 9.9,
      "MnO": 0.3,
      "Na2O": 0.4,
      "SiO2": 55.95,
      "TiO2": 0.5,
      "Al2O3": 9.6,
      "Fe2O3": 6.2
    },
    "loi": 0
  },
  {
    "name": "Australian Spodumene",
    "oxideAnalysis": {
      "CaO": 0.05,
      "K2O": 0.08,
      "MnO": 0.02,
      "Li2O": 7.6,
      "Na2O": 0.15,
      "P2O5": 0.17,
      "SiO2": 64.5,
      "TiO2": 0.01,
      "Al2O3": 26.5,
      "Fe2O3": 0.07
    },
    "loi": 0.2
  },
  {
    "name": "Avery Kaolin",
    "oxideAnalysis": {
      "K2O": 0.89,
      "Na2O": 0.16,
      "SiO2": 46.73,
      "TiO2": 0.06,
      "Al2O3": 37.47,
      "Fe2O3": 0.74
    },
    "loi": 13.52
  },
  {
    "name": "B Feldspar",
    "oxideAnalysis": {
      "CaO": 0.15,
      "K2O": 10.78,
      "MgO": 0.02,
      "Na2O": 3.18,
      "SiO2": 68,
      "Al2O3": 17.64,
      "Fe2O3": 0.07
    },
    "loi": 0.17
  },
  {
    "name": "B Kaolin",
    "oxideAnalysis": {
      "CaO": 0.04,
      "K2O": 1.47,
      "MgO": 0.22,
      "Na2O": 0.06,
      "SiO2": 48.8,
      "TiO2": 0.01,
      "Al2O3": 36.9,
      "Fe2O3": 0.23
    },
    "loi": 12.23
  },
  {
    "name": "Ba Metaborate and Ba Pyroborate Eutectic",
    "oxideAnalysis": {
      "BaO": 77.4,
      "B2O3": 22.6
    },
    "loi": 0
  },
  {
    "name": "Bainbridge Feldspar",
    "oxideAnalysis": {
      "CaO": 0.99,
      "K2O": 1.39,
      "Na2O": 9.23,
      "SiO2": 68.6,
      "Al2O3": 19.29
    },
    "loi": 0.5
  },
  {
    "name": "Ball Clay",
    "oxideAnalysis": {
      "CaO": 0.3,
      "K2O": 0.9,
      "MgO": 0.3,
      "Na2O": 0.4,
      "SiO2": 59,
      "TiO2": 1,
      "Al2O3": 25,
      "Fe2O3": 1
    },
    "loi": 12
  },
  {
    "name": "Ball Clay FX (CA1)",
    "oxideAnalysis": {
      "CaO": 0.06,
      "K2O": 2.88,
      "MgO": 0.77,
      "Na2O": 0.16,
      "SiO2": 61.5,
      "TiO2": 1.27,
      "Al2O3": 25.1,
      "Fe2O3": 1
    },
    "loi": 7.29
  },
  {
    "name": "Ball Clay R",
    "oxideAnalysis": {
      "CaO": 0.1,
      "K2O": 2.7,
      "MgO": 0.58,
      "Na2O": 0.17,
      "SiO2": 67,
      "TiO2": 1.32,
      "Al2O3": 20.6,
      "Fe2O3": 0.93
    },
    "loi": 6.2
  },
  {
    "name": "Bandy Black",
    "oxideAnalysis": {
      "CaO": 0.09,
      "K2O": 1.69,
      "MgO": 0.12,
      "MnO": 0.01,
      "Na2O": 0.36,
      "P2O5": 0.07,
      "SiO2": 61,
      "TiO2": 1.29,
      "Al2O3": 24.5,
      "Fe2O3": 0.99
    },
    "loi": 9.74
  },
  {
    "name": "Bandy Tan",
    "oxideAnalysis": {
      "CaO": 0.32,
      "K2O": 1.64,
      "MgO": 0.58,
      "MnO": 0.01,
      "Na2O": 0.36,
      "P2O5": 0.03,
      "SiO2": 61.21,
      "TiO2": 1.26,
      "Al2O3": 24.38,
      "Fe2O3": 1.2
    },
    "loi": 8.67
  },
  {
    "name": "Bangalore Quartz",
    "oxideAnalysis": {
      "SiO2": 99.82,
      "Al2O3": 0.04,
      "Fe2O3": 0.04
    },
    "loi": 0.1
  },
  {
    "name": "Banta Red Clay",
    "oxideAnalysis": {
      "CaO": 1.97,
      "K2O": 0.08,
      "MgO": 1.96,
      "Na2O": 0.16,
      "SiO2": 60.7,
      "Al2O3": 22,
      "Fe2O3": 5
    },
    "loi": 7.5
  },
  {
    "name": "Barium Carbonate",
    "oxideAnalysis": {
      "BaO": 77.66
    },
    "loi": 0
  },
  {
    "name": "Barium Feldspar",
    "oxideAnalysis": {
      "BaO": 40.84,
      "SiO2": 32.01,
      "Al2O3": 27.16
    },
    "loi": 0
  },
  {
    "name": "Barium Fluoride",
    "oxideAnalysis": {
      "BaF2": 100
    },
    "loi": 0
  },
  {
    "name": "Barium Frits",
    "oxideAnalysis": {},
    "loi": 0
  },
  {
    "name": "Barium Nitrate",
    "oxideAnalysis": {
      "BaO": 58.7
    },
    "loi": 41.3
  },
  {
    "name": "Barium Oxide-Alumina-Silica Eutectic",
    "oxideAnalysis": {
      "BaO": 35,
      "SiO2": 55,
      "Al2O3": 10
    },
    "loi": 0
  },
  {
    "name": "Barium Sulfate",
    "oxideAnalysis": {
      "BaO": 65.76
    },
    "loi": 0
  },
  {
    "name": "Barium Titanate",
    "oxideAnalysis": {},
    "loi": 0
  },
  {
    "name": "Barnard Slip",
    "oxideAnalysis": {
      "CaO": 0.3,
      "K2O": 2,
      "MgO": 0.8,
      "MnO": 3.5,
      "SiO2": 59,
      "TiO2": 0.7,
      "Al2O3": 10,
      "Fe2O3": 15
    },
    "loi": 8.31
  },
  {
    "name": "Barro Ovas (Cuba)",
    "oxideAnalysis": {
      "CaO": 0.35,
      "K2O": 0.42,
      "MgO": 0.25,
      "Na2O": 0.04,
      "SiO2": 73.9,
      "TiO2": 1.12,
      "Al2O3": 16.8,
      "Fe2O3": 1.2
    },
    "loi": 6.32
  },
  {
    "name": "Basalt",
    "oxideAnalysis": {
      "CaO": 7.9,
      "K2O": 0.6,
      "MgO": 10.3,
      "MnO": 0.1,
      "Na2O": 2.4,
      "P2O5": 0.3,
      "SiO2": 48.6,
      "TiO2": 1.6,
      "Al2O3": 14.1,
      "Fe2O3": 11.2
    },
    "loi": 3.8
  },
  {
    "name": "Bayer Frit J-239-P",
    "oxideAnalysis": {},
    "loi": 0
  },
  {
    "name": "Bedminster Ball Clay",
    "oxideAnalysis": {
      "CaO": 0.2,
      "K2O": 0.5,
      "MgO": 0.5,
      "Na2O": 2.2,
      "SiO2": 52.1,
      "TiO2": 1.3,
      "Al2O3": 32.5,
      "Fe2O3": 1.5
    },
    "loi": 9.1
  },
  {
    "name": "Bell Dark Ball Clay",
    "oxideAnalysis": {
      "CaO": 0.2,
      "K2O": 0.7,
      "MgO": 0.4,
      "Na2O": 0.2,
      "SiO2": 58.9,
      "TiO2": 2.1,
      "Al2O3": 26.8,
      "Fe2O3": 1.1
    },
    "loi": 10.3
  },
  {
    "name": "Bell Feldspar",
    "oxideAnalysis": {
      "CaO": 0.4,
      "K2O": 10.07,
      "Na2O": 3.09,
      "SiO2": 68.28,
      "Al2O3": 17.87,
      "Fe2O3": 0.08
    },
    "loi": 0.21
  },
  {
    "name": "Bell Gray Ball Clay",
    "oxideAnalysis": {
      "CaO": 0.3,
      "K2O": 0.45,
      "MgO": 0.3,
      "Na2O": 0.45,
      "SiO2": 55.51,
      "TiO2": 1.6,
      "Al2O3": 30.22,
      "Fe2O3": 0.98
    },
    "loi": 0
  },
  {
    "name": "Bell Kaolin",
    "oxideAnalysis": {
      "CaO": 0.06,
      "K2O": 0.2,
      "MgO": 0.1,
      "Na2O": 0.22,
      "SiO2": 44.77,
      "TiO2": 1.31,
      "Al2O3": 38.78,
      "Fe2O3": 0.4
    },
    "loi": 14.16
  },
  {
    "name": "Bell Special Clay",
    "oxideAnalysis": {
      "CaO": 0.3,
      "K2O": 0.45,
      "MgO": 0.3,
      "Na2O": 0.45,
      "SiO2": 55.51,
      "TiO2": 1.6,
      "Al2O3": 30.22,
      "Fe2O3": 0.98
    },
    "loi": 10.19
  },
  {
    "name": "Bell Tile Clay",
    "oxideAnalysis": {
      "CaO": 0.2,
      "K2O": 0.39,
      "MgO": 0.3,
      "Na2O": 0.4,
      "SiO2": 59.4,
      "TiO2": 1.8,
      "Al2O3": 27.4,
      "Fe2O3": 1.1
    },
    "loi": 9
  },
  {
    "name": "Bell Universal Ball Clay",
    "oxideAnalysis": {
      "CaO": 0.4,
      "K2O": 0.4,
      "MgO": 0.4,
      "Na2O": 0.4,
      "SiO2": 53.4,
      "TiO2": 1.3,
      "Al2O3": 30.5,
      "Fe2O3": 1.2
    },
    "loi": 12.1
  },
  {
    "name": "Beni Feldspar",
    "oxideAnalysis": {
      "CaO": 0.16,
      "K2O": 11.64,
      "MgO": 0.07,
      "Na2O": 2.69,
      "P2O5": 0.01,
      "SiO2": 66.59,
      "TiO2": 0.01,
      "Al2O3": 18.69,
      "Fe2O3": 0.02
    },
    "loi": 0.12
  },
  {
    "name": "Benpink Clay",
    "oxideAnalysis": {
      "CaO": 0.1,
      "K2O": 0.9,
      "MgO": 0.2,
      "Na2O": 0.6,
      "SiO2": 54.14,
      "TiO2": 1.1,
      "Al2O3": 31.07,
      "Fe2O3": 1.69
    },
    "loi": 10.19
  },
  {
    "name": "Bentolite B",
    "oxideAnalysis": {
      "CaO": 0.7,
      "MgO": 2.4,
      "Na2O": 2.1,
      "SiO2": 62.9,
      "TiO2": 0.1,
      "Al2O3": 17.1,
      "Fe2O3": 4.8
    },
    "loi": 9.5
  },
  {
    "name": "Bentolite H",
    "oxideAnalysis": {
      "CaO": 0.9,
      "K2O": 0.1,
      "MgO": 2.9,
      "Na2O": 3.5,
      "SiO2": 68.1,
      "TiO2": 0.2,
      "Al2O3": 13.5,
      "Fe2O3": 0.7
    },
    "loi": 9.1
  },
  {
    "name": "Bentolite L-3",
    "oxideAnalysis": {
      "CaO": 2,
      "MgO": 3,
      "SiO2": 74,
      "Al2O3": 14,
      "Fe2O3": 1
    },
    "loi": 6
  },
  {
    "name": "BENTOLITE L10",
    "oxideAnalysis": {
      "CaO": 1.67,
      "K2O": 0.06,
      "MgO": 3.65,
      "Na2O": 0.2,
      "SiO2": 71.99,
      "TiO2": 0.28,
      "Al2O3": 15.49,
      "Fe2O3": 0.72
    },
    "loi": 5.93
  },
  {
    "name": "Benton Stoneware",
    "oxideAnalysis": {
      "CaO": 0.2,
      "K2O": 2,
      "MgO": 0.5,
      "Na2O": 0.6,
      "SiO2": 57.7,
      "TiO2": 1.1,
      "Al2O3": 23.6,
      "Fe2O3": 6
    },
    "loi": 8.3
  },
  {
    "name": "Bentone EW",
    "oxideAnalysis": {
      "CaO": 5.5,
      "MgO": 22.7,
      "Li2O": 1.3,
      "Na2O": 3.2,
      "SiO2": 53.2,
      "Al2O3": 0.8,
      "Fe2O3": 0.3
    },
    "loi": 12.7
  },
  {
    "name": "Bentone MA",
    "oxideAnalysis": {
      "CaO": 5.5,
      "MgO": 22.7,
      "Li2O": 1.3,
      "Na2O": 3.2,
      "SiO2": 53.2,
      "Al2O3": 0.8,
      "Fe2O3": 0.3
    },
    "loi": 12.7
  },
  {
    "name": "Bentonite",
    "oxideAnalysis": {
      "CaO": 1,
      "K2O": 1,
      "MgO": 2,
      "Na2O": 3,
      "SiO2": 59,
      "Al2O3": 20,
      "Fe2O3": 3.5
    },
    "loi": 10
  },
  {
    "name": "Bentonite Avonlea",
    "oxideAnalysis": {
      "CaO": 0.86,
      "K2O": 0.43,
      "MgO": 2.16,
      "Na2O": 2.37,
      "SiO2": 64.64,
      "Al2O3": 19.39,
      "Fe2O3": 2.16
    },
    "loi": 8
  },
  {
    "name": "Bentonite CE",
    "oxideAnalysis": {
      "CaO": 0.9,
      "K2O": 0.1,
      "MgO": 2.8,
      "Na2O": 2.6,
      "SiO2": 58.01,
      "Al2O3": 19,
      "Fe2O3": 5.89
    },
    "loi": 10.7
  },
  {
    "name": "Bentonite NZ14",
    "oxideAnalysis": {
      "CaO": 1.5,
      "K2O": 0.3,
      "MgO": 3.4,
      "Na2O": 3.4,
      "SiO2": 70,
      "TiO2": 0.1,
      "Al2O3": 13,
      "Fe2O3": 1.3
    },
    "loi": 5.7
  },
  {
    "name": "Bentonite Tech 5",
    "oxideAnalysis": {
      "CaO": 0.65,
      "K2O": 0.3,
      "MgO": 2.85,
      "Na2O": 2.1,
      "SiO2": 61,
      "TiO2": 0.15,
      "Al2O3": 20.5,
      "Fe2O3": 3.15
    },
    "loi": 9.3
  },
  {
    "name": "Bentonite WA",
    "oxideAnalysis": {
      "CaO": 5.21,
      "K2O": 0.68,
      "MgO": 20.36,
      "Na2O": 2.26,
      "SiO2": 51.89,
      "Al2O3": 6.38,
      "Fe2O3": 1.51
    },
    "loi": 11.71
  },
  {
    "name": "Benwood Talc 2213",
    "oxideAnalysis": {
      "CaO": 0.5,
      "MgO": 31.4,
      "SiO2": 61.5,
      "Al2O3": 0.5,
      "Fe2O3": 0.6
    },
    "loi": 5
  },
  {
    "name": "Beryllium Oxide",
    "oxideAnalysis": {
      "BeO": 100
    },
    "loi": 0
  },
  {
    "name": "Big Horn CE 200 Bentonite",
    "oxideAnalysis": {
      "CaO": 0.38,
      "K2O": 0.1,
      "MgO": 1.67,
      "Na2O": 2.34,
      "SiO2": 60.34,
      "TiO2": 0.22,
      "Al2O3": 19.28,
      "Fe2O3": 3.48
    },
    "loi": 4.37
  },
  {
    "name": "Bikaner Ball Clay",
    "oxideAnalysis": {
      "CaO": 0.4,
      "K2O": 0.5,
      "MgO": 0.5,
      "Na2O": 0.8,
      "SiO2": 56,
      "TiO2": 0.75,
      "Al2O3": 29.5,
      "Fe2O3": 0.65
    },
    "loi": 12
  },
  {
    "name": "Bilt-Cote Kaolin",
    "oxideAnalysis": {},
    "loi": 0
  },
  {
    "name": "Bismuth Oxide",
    "oxideAnalysis": {
      "Bi2O3": 100
    },
    "loi": 0
  },
  {
    "name": "Bismuth Subnitrate",
    "oxideAnalysis": {
      "Bi2O3": 76.4
    },
    "loi": 23.6
  },
  {
    "name": "Bizen Clay",
    "oxideAnalysis": {
      "CaO": 0.67,
      "K2O": 2.14,
      "MgO": 0.86,
      "Na2O": 1.9,
      "SiO2": 62.65,
      "Al2O3": 22.05,
      "Fe2O3": 3.19
    },
    "loi": 6.55
  },
  {
    "name": "BKS/L Ball Clay",
    "oxideAnalysis": {
      "CaO": 0.2,
      "K2O": 1.8,
      "MgO": 0.3,
      "Na2O": 0.2,
      "SiO2": 71,
      "TiO2": 1.6,
      "Al2O3": 19,
      "Fe2O3": 0.7
    },
    "loi": 5.3
  },
  {
    "name": "Black & Tan Clay",
    "oxideAnalysis": {
      "CaO": 0.42,
      "K2O": 1.01,
      "MgO": 0.37,
      "Na2O": 0.43,
      "SiO2": 64.75,
      "TiO2": 0.36,
      "Al2O3": 21.65,
      "Fe2O3": 1.6
    },
    "loi": 9.39
  },
  {
    "name": "Black Charm Clay",
    "oxideAnalysis": {
      "CaO": 0.33,
      "K2O": 1.34,
      "MgO": 0.21,
      "MnO": 0.05,
      "Na2O": 0.32,
      "P2O5": 0.04,
      "SiO2": 62.96,
      "TiO2": 0.2,
      "Al2O3": 22.66,
      "Fe2O3": 1.53
    },
    "loi": 10.52
  },
  {
    "name": "Black Scoria",
    "oxideAnalysis": {
      "CaO": 6.02,
      "FeO": 2.6,
      "K2O": 4.09,
      "MgO": 4.34,
      "Na2O": 2.65,
      "SiO2": 54.37,
      "Al2O3": 20.09,
      "Fe2O3": 5.15
    },
    "loi": 0.69
  },
  {
    "name": "Bleach",
    "oxideAnalysis": {},
    "loi": 0
  },
  {
    "name": "Blen Tex",
    "oxideAnalysis": {
      "CaO": 3,
      "K2O": 0.4,
      "MgO": 14.35,
      "Na2O": 0.08,
      "SiO2": 53.76,
      "TiO2": 0.8,
      "Al2O3": 15.69,
      "Fe2O3": 0.54
    },
    "loi": 11.54
  },
  {
    "name": "Blentex Clay",
    "oxideAnalysis": {
      "CaO": 2.99,
      "K2O": 0.39,
      "MgO": 14.33,
      "Na2O": 0.08,
      "SiO2": 53.68,
      "TiO2": 0.8,
      "Al2O3": 15.66,
      "Fe2O3": 0.54
    },
    "loi": 11.52
  },
  {
    "name": "Blentex XXX Clay",
    "oxideAnalysis": {
      "CaO": 11.32,
      "K2O": 0.13,
      "MgO": 13.58,
      "Na2O": 0.25,
      "P2O5": 0.03,
      "SiO2": 52.21,
      "TiO2": 0.63,
      "Al2O3": 11.22,
      "Fe2O3": 0.46
    },
    "loi": 10.17
  },
  {
    "name": "Blue Grey Plastic",
    "oxideAnalysis": {
      "CaO": 0.49,
      "K2O": 3.25,
      "MgO": 1.58,
      "MnO": 0.02,
      "SrO": 0.01,
      "Na2O": 1.33,
      "P2O5": 0.11,
      "SiO2": 66.9,
      "TiO2": 0.5,
      "Al2O3": 15.35,
      "Cr2O3": 0.01,
      "Fe2O3": 3.72
    },
    "loi": 6.8
  },
  {
    "name": "BLUE-CLAY",
    "oxideAnalysis": {},
    "loi": 0
  },
  {
    "name": "Blyth Frit 3104",
    "oxideAnalysis": {
      "CaO": 12,
      "K2O": 0.4,
      "B2O3": 14.5,
      "Na2O": 6.1,
      "SiO2": 57,
      "Al2O3": 10
    },
    "loi": 0
  },
  {
    "name": "BN Clay",
    "oxideAnalysis": {
      "CaO": 0.07,
      "K2O": 0.11,
      "Na2O": 0.04,
      "SiO2": 44.75,
      "TiO2": 1.3,
      "Al2O3": 38.25,
      "Fe2O3": 1.44
    },
    "loi": 13.88
  },
  {
    "name": "Bonding Clay",
    "oxideAnalysis": {
      "CaO": 0.2,
      "K2O": 1.7,
      "MgO": 0.3,
      "Na2O": 0.2,
      "SiO2": 54.7,
      "TiO2": 1.6,
      "Al2O3": 29.4,
      "Fe2O3": 1.7
    },
    "loi": 10.1
  },
  {
    "name": "Bone Ash",
    "oxideAnalysis": {
      "CaO": 55.82,
      "P2O5": 42.39
    },
    "loi": 0
  },
  {
    "name": "Bone Ash Calcined",
    "oxideAnalysis": {
      "CaO": 54.24,
      "P2O5": 45.76
    },
    "loi": 0
  },
  {
    "name": "Boraq",
    "oxideAnalysis": {
      "CaO": 21.8,
      "K2O": 0.6,
      "MgO": 2.3,
      "B2O3": 30,
      "Na2O": 3.6,
      "SiO2": 13.5,
      "Al2O3": 2.8,
      "Fe2O3": 0.2
    },
    "loi": 25.3
  },
  {
    "name": "Boraq 2",
    "oxideAnalysis": {
      "CaO": 25.4,
      "K2O": 0.5,
      "MgO": 3.6,
      "B2O3": 26.5,
      "Na2O": 3.2,
      "SiO2": 11.9,
      "Al2O3": 2.4,
      "Fe2O3": 0.1
    },
    "loi": 26.4
  },
  {
    "name": "Boraq 3",
    "oxideAnalysis": {
      "CaO": 27.3,
      "K2O": 0.5,
      "MgO": 2,
      "B2O3": 26.5,
      "Na2O": 3.2,
      "SiO2": 11.9,
      "Al2O3": 2.4,
      "Fe2O3": 0.1
    },
    "loi": 26.05
  },
  {
    "name": "Borax Decahydrate",
    "oxideAnalysis": {
      "B2O3": 36.52,
      "Na2O": 16.26
    },
    "loi": 0
  },
  {
    "name": "Borax Pentahydrate",
    "oxideAnalysis": {
      "B2O3": 47.8,
      "Na2O": 21.29
    },
    "loi": 0
  },
  {
    "name": "Boric Acid",
    "oxideAnalysis": {
      "B2O3": 56.31
    },
    "loi": 0
  },
  {
    "name": "Boric Oxide",
    "oxideAnalysis": {
      "B2O3": 100
    },
    "loi": 0
  },
  {
    "name": "Boroflux",
    "oxideAnalysis": {
      "CaO": 14,
      "ZnO": 20.2,
      "B2O3": 53.4
    },
    "loi": 13.4
  },
  {
    "name": "Boron Carbide",
    "oxideAnalysis": {},
    "loi": 0
  },
  {
    "name": "Boron Frits",
    "oxideAnalysis": {},
    "loi": 0
  },
  {
    "name": "Boron Nitride",
    "oxideAnalysis": {},
    "loi": 0
  },
  {
    "name": "BPS Calcium Borate Frit",
    "oxideAnalysis": {
      "CaO": 26.61,
      "K2O": 0.45,
      "MgO": 0.19,
      "B2O3": 50.01,
      "SiO2": 17.85,
      "Al2O3": 4.89
    },
    "loi": 0
  },
  {
    "name": "BPS Cornish Stone",
    "oxideAnalysis": {
      "CaO": 1.49,
      "K2O": 4.52,
      "MgO": 0.14,
      "Na2O": 3.48,
      "P2O5": 0.48,
      "SiO2": 74.22,
      "TiO2": 0.06,
      "Al2O3": 15.49,
      "Fe2O3": 0.13
    },
    "loi": 0
  },
  {
    "name": "BPS Feldspar",
    "oxideAnalysis": {
      "CaO": 0.4,
      "K2O": 12.04,
      "Na2O": 2.91,
      "SiO2": 66.01,
      "Al2O3": 18.55,
      "Fe2O3": 0.09
    },
    "loi": 0
  },
  {
    "name": "BPS High Alkaline Frit",
    "oxideAnalysis": {
      "BaO": 7.04,
      "CaO": 2.86,
      "K2O": 10.09,
      "B2O3": 3.55,
      "Li2O": 0.15,
      "Na2O": 18.66,
      "SiO2": 52.44,
      "Al2O3": 5.2
    },
    "loi": 0
  },
  {
    "name": "BPS Lead Bisilicate",
    "oxideAnalysis": {
      "PbO": 64.97,
      "SiO2": 32.36,
      "Al2O3": 2.67
    },
    "loi": 0
  },
  {
    "name": "BPS Low Expansion Frit",
    "oxideAnalysis": {
      "CaO": 10.96,
      "K2O": 0.73,
      "MgO": 0.1,
      "B2O3": 18.25,
      "Na2O": 3.19,
      "SiO2": 52.36,
      "Al2O3": 14.42
    },
    "loi": 0
  },
  {
    "name": "BPS Soda Feldspar",
    "oxideAnalysis": {
      "CaO": 1.7,
      "K2O": 2.95,
      "Na2O": 7.75,
      "SiO2": 68.51,
      "Al2O3": 19.03,
      "Fe2O3": 0.06
    },
    "loi": 0
  },
  {
    "name": "BPS Standard Borax Frit",
    "oxideAnalysis": {
      "CaO": 14.22,
      "K2O": 1.57,
      "MgO": 0.17,
      "B2O3": 17.94,
      "Na2O": 9.02,
      "SiO2": 49.46,
      "Al2O3": 7.63
    },
    "loi": 0
  },
  {
    "name": "Bristol Silica",
    "oxideAnalysis": {
      "CaO": 0.45,
      "P2O5": 0.35,
      "SiO2": 98.71,
      "Al2O3": 0.39,
      "Fe2O3": 0.1
    },
    "loi": 0
  },
  {
    "name": "Buckingham Feldspar",
    "oxideAnalysis": {
      "CaO": 0.2,
      "K2O": 11.6,
      "MgO": 0.1,
      "Na2O": 3,
      "SiO2": 66.9,
      "Al2O3": 18
    },
    "loi": 0.22
  },
  {
    "name": "Buena Vista Clay",
    "oxideAnalysis": {
      "CaO": 0.02,
      "K2O": 0.24,
      "Na2O": 0.04,
      "SiO2": 67.46,
      "Al2O3": 23.5,
      "Fe2O3": 0.13
    },
    "loi": 8.61
  },
  {
    "name": "Burgess Iceberg Calcined Kaolin",
    "oxideAnalysis": {
      "SiO2": 51.7,
      "TiO2": 2,
      "Al2O3": 43.2,
      "Fe2O3": 0.2
    },
    "loi": 0.5
  },
  {
    "name": "Burley Clay",
    "oxideAnalysis": {
      "CaO": 0.44,
      "K2O": 0.67,
      "MgO": 0.44,
      "Na2O": 0.05,
      "P2O5": 0.05,
      "SiO2": 39.08,
      "TiO2": 2.42,
      "Al2O3": 55.12,
      "Fe2O3": 1.73
    },
    "loi": 0
  },
  {
    "name": "Burnt Sienna",
    "oxideAnalysis": {
      "CaO": 1,
      "SiO2": 19,
      "Al2O3": 3,
      "Fe2O3": 72
    },
    "loi": 0
  },
  {
    "name": "Burnt Umber",
    "oxideAnalysis": {
      "CaO": 3.5,
      "MgO": 1.5,
      "MnO": 11.5,
      "SiO2": 18,
      "Al2O3": 6.1,
      "Fe2O3": 54
    },
    "loi": 5.5
  },
  {
    "name": "C & C Ball Clay",
    "oxideAnalysis": {
      "CaO": 0.1,
      "K2O": 0.41,
      "MgO": 0.2,
      "Na2O": 0.2,
      "SiO2": 59.84,
      "TiO2": 1.64,
      "Al2O3": 26.29,
      "Fe2O3": 0.92
    },
    "loi": 10.4
  },
  {
    "name": "C Clay",
    "oxideAnalysis": {
      "CaO": 0.2,
      "K2O": 2,
      "MgO": 0.3,
      "Na2O": 0.1,
      "SiO2": 51.4,
      "TiO2": 1,
      "Al2O3": 30.5,
      "Fe2O3": 1.1
    },
    "loi": 12.9
  },
  {
    "name": "C Feldspar",
